Repository: Jacob-Met/worldlaw

# WORLDLAW

**An experimental workbench for learning executable torque models and testing what changes your explanation.**

Import observations, compare competing law structures, choose a discriminating input, obtain a new measurement, and watch the model and its held-out predictions change. The browser workbench includes a reproducible virtual instrument, a dynamics solver, residual plots and a portable notebook that replays its evidence history.

Current scientific scope: **finite-library scalar torque discovery**. The default instrument and supplied examples are synthetic. The larger goal remains an autonomous physical scientist that discovers mechanism structure from real observations and transfers explanatory models to unfamiliar conditions. [The full product canon](docs/PRODUCT_CANON.md) remains open.

## Open-ended research direction

[UNKNOWN LAB exploration](docs/UNKNOWN_LAB_EXPLORATION.md) develops the existing ambition toward discovering useful representations, questions, measurements and experiments. It is a seed for further invention, not a fixed endpoint or a claim that the current finite-library workbench already provides those capabilities.

The UNKNOWN LAB probe chooser also compares [two-state acquisition courses](docs/PROBE_COURSES.md): one coefficient per law must explain both proposed readouts, so a course can discriminate hypotheses even when each state alone has overlapping predictions. Requests preserve training and declared assumptions; they do not acquire observations.

# Angular transfer on a corrected RC2 wafer scan

A first-order thin-film model fitted jointly at 60° and 70° predicted the 50° response with a normalized Jones error of 0.000407 RMS. A simpler version using 60° alone reached 0.000359 and also won on the worst spectral region. The two-angle model therefore failed its registered comparison. Both sheet models outperformed the authors’ full Fresnel fit on this specimen. The table covers all 591 retained wavelengths from 210 to 800 nm.

| Frozen forecast | All-band RMS | Worst region RMS |
|---|---:|---:|
| Joint thin sheet, 60° and 70° | 0.000407220 | 0.000518907 |
| Single-angle thin sheet, 60° | 0.000359228 | 0.000385018 |
| Authors’ Fresnel fit, thickness and two Cauchy coefficients | 0.001817655 | 0.002705552 |
| Authors’ Fresnel model, fitted thickness | 0.001897809 | 0.002845496 |
| Nominal 2 nm film | 0.001900299 | 0.002893779 |
| Linearly extrapolated additive residual | 0.003769757 | 0.006562664 |
| Shared additive residual | 0.010220679 | 0.016607136 |
| Bare silicon | 0.014901875 | 0.022268389 |

The target is the complex ellipsometric ratio of one measurement at one held angle. Each error is the absolute determinant between unit-normalized Jones vectors. The three fixed regions are 210–<400, 400–<600, and 600–800 nm. The proposed model won 12 of 14 registered contrasts. Its worst individual error was 0.001060581 at 394 nm. The observed Ψ/Δ there were 36.144917°/176.818680°, and the prediction was 36.139776°/176.691554°. The complex ratios were −0.7292884−0.0405350i and −0.7290593−0.0421451i respectively. The 70° donor contributed 63.1% of the local two-angle coefficient weight. These observations leave open the roles of neglected film terms, substrate dispersion, calibration, and aperture averaging.

## Specimen and optical model

The FAIRmat vendor file and its paired electronic lab notes identify a single J.A. Woollam RC2 scan of a commercially purchased nominal 2 nm SiO₂ layer on silicon. The source export reports window correction. Its E, depolarization, and reflectance records each share 1,088 wavelength settings at the three angles. Only E rows in the authors’ valid substrate wavelength range entered the forecasts and scores. The separately published SpectraRay Mueller file and the historical pyElli NeXus example were excluded. The latter carries a different same-day timestamp. [FAIRmat acquisition and notes](https://github.com/FAIRmat-NFDI/pynxtools-ellips/tree/dc620d7d47c97c3c0c6140ffb46060103eab35ac/examples) · [Vendor conversion method](https://fairmat-nfdi.github.io/pynxtools-ellips/tutorial/convert_your_first_dataset.html)

The stock pyElli Solver2x2 fit uses a Cauchy dielectric, semi-infinite Aspnes silicon, air, and each nominal angle as a point setting. The ELN describes an objective, angular spread of 0.2 rad, no instrument calibration and backside_roughness=false. These fields do not supply an angular weighting function, wafer thickness or rear-boundary termination. The reported result concerns the instrument's corrected output under the model assumptions. The authors’ unweighted Ψ/Δ least-squares method was run with its original parameter initialization and bounds on the two permitted angles. The source example itself fits three angles. No values from its published fit entered this course. [Author fitting program](https://github.com/PyEllips/pyElli/blob/cda9ffd6ecc112707b1a9cab120d16440260b4e2/examples/gallery/plot_03_custom_fitting.py)

File: research/rc2-wafer-angular-transfer/protocol.md
# Single-acquisition angular transfer on corrected RC2 ellipsometry

Only the vendor test-data.dat, blob 2118714531aaf3d24bab3123363e09962191c01e, and its explicitly paired eln_data.yaml from FAIRmat-NFDI/pynxtools-ellips dc620d7d47c97c3c0c6140ffb46060103eab35ac define this specimen/acquisition. Use E records only. Retain all 591 matched wavelengths in the closed interval 210–800 nm at each angle. Use 60° and 70° in calibration; before opening 50° response, save complete predictions from every arm with the common wavelength order and immutable hashes. Exclude the auxiliary depolarization/reflection intensities and error estimates from predictors. The input projector reads only the wavelength/angle columns for rows outside calibration. The scorer opens only E records at 50°. Refuse missing, duplicated, nonfinite or misaligned bands; retain the refused course. Source headers may be processed as bytes before projections.

Physical assumptions are a homogeneous isotropic film on semi-infinite silicon in air, independently tabulated Aspnes Si, no coherent backside term, no footprint or finite-aperture integration, and the three nominal angles treated as exact model coordinates. All physics arms share these assumptions. The vendor says WinCorrected=1. No per-angle instrumental gain, angular correction, spectrum-dependent mask, backside offset, or calibration based on the target is allowed. The ELN records an objective and angular spread 0.2 rad, backside_roughness:false and no calibration; it does not identify the actual angular weighting, wafer thickness or rear termination. The predicted endpoint is the vendor's corrected complex ellipsometric ratio. It does not represent an independently calibrated front-interface field. The unlinked SpectraRay and old pyElli NeXus files and all published fitted parameters are excluded.

Use the author sign convention rho=tan(Psi)exp(-i Delta), angles in degrees. For its raw-angle fit, follow the pinned pyElli NX reader's delta convention after adapting the input projection. The authentic solver is pyElli Solver2x2 with Aspnes Si, Cauchy n0/n1/n2/k0/k1/k2, stock unweighted lmfit leastsq initialization/bounds from plot_03_custom_fitting.py for shared d,n0,n1, with n2/k0/k1/k2 fixed at zero. Its source example uses all three angles and was published on technically related measurements. This course excludes the held angle from estimation and never imports that demonstration's fit or plots. Also run the one-parameter, shared-d fit with n0=1.452,n1=36 using the same forward solver and two calibration angles. Document exact solver/version/module pins and numerical phase range.

The proposed first-order film model has one shared complex coefficient per wavelength, fitted jointly by ordinary complex least squares at 60° and 70° on rho minus the bare-substrate ratio, using the analytic absolute angular derivative (finite at the bare Brewster zero). No smoothing, fitted wavelength law, thickness prior, coefficient cap or per-angle correction. Frozen comparators are bare Si; nominal fixed Cauchy 2 nm; fixed-Cauchy fitted d; authentic fitted d/n0/n1; additive residual shared equally across calibration angles; additive residual linearly extrapolated in degrees; and a one-donor 60° thin-sheet model. The two additive residual arms use the same complex bare-ratio inputs. Nonfinite predictions or zero identification denominator refuse the arm and fail the joint gate. Preserve all arms.

Primary error is absolute normalized Jones determinant, |rho_pred-rho_true| / sqrt((1+|rho_pred|²)(1+|rho_true|²)). The candidate must strictly beat every comparator both on equal-wavelength RMS over all 591 points and on the largest of three RMS windows, [210,400), [400,600), [600,800] nm. Report all margins, raw worst wavelength for every arm, Ψ/Δ and complex ratio at the candidate's worst, and matched 60/70 raw rows at those frequencies. Report vector norm and relative phase. One acquisition, one held angle and one specimen. Spectral cells are repeated measurements and do not establish independent wafer replicates. Zero any claim of recovering true physical film thickness, n, angular spread or absolute phase from a predictive result.

As a conditioning diagnostic, report the singular values of the fitted author's standard raw-angle residual Jacobian at the stock fitted point in fixed units (n0:1, n1:36 source units, d:2nm, central step 1e−5 per scaled coordinate). Additional diagnostics are the sheet's two angular-factor magnitudes and calibration 60/70 inconsistency. These quantities alone do not establish exact nonidentification under the nonlinear model, nominal-variable uncertainty, equivalence with an independent second acquisition or an empirical confidence interval. Parameter-to-target robustness must be qualified by the declared film class and error scale.

The official pyElli 0.23.1 wheel SHA256 is 9cb23948451a386db4f70b8a4b5546dd33e1c971b3a22e7eec87351f615ccef6. Use lmfit 1.3.4. The source methods are PyEllips/pyElli cda9ffd6ecc112707b1a9cab120d16440260b4e2. The released wheel solver2x2.py SHA256 is b1d90b7a8d001f069a6180dec32e2064c99026b1b98fc06cf4a5b683a9597a1e; Aspnes.yml is 766489862d0d4dc6011e9f078e556a4a24fe79622bec0b1f1a80b297c84ce00d. Preserve reported Ψ and Δ degrees directly in authentic residuals without changing the measured branch; pyElli defaults to its own signed model Δ interval (−180,180]. Score all forecasts by the complex endpoint, invariant to 360° shifts. The physical sensitivity calculation uses the source Cauchy convention n=n0+100 n1/lambda_nm². Calibration-only implementation uses lmfit.Parameters rather than the UI's history-carrying subclass. The model, bounds, solver, raw residual and initial point are identical.
